Repository: odala/Masteroppgave

File: a02_xps-energies.tex
\chapter{Photoelectron and Auger energies}\label{app:xps}
Tables of photoelectron and Auger energies for the elements and compounds of interest are presented in the following. The values are from \citet{moulder2000handbook}. \todo{List of: Line Positions in Numerical Order. See Moulder.}

\begin{table}[htbp]
    \centering
    \caption[Photoelectron and Auger energies for tellurium.]{Photoelectron and Auger energies for tellurium (\SI{}{\electronvolt}).}\label{tab:xps_energies-te}
    \begin{tabular}{C{0.13\columnwidth}C{0.13\columnwidth}C{0.13\columnwidth}C{0.13\columnwidth}C{0.13\columnwidth}C{0.13\columnwidth}}
    \hline
        \textbf{4d\textsubscript {5/2}} & \textbf{4d\textsubscript {3/2}} &\textbf{3d\textsubscript {5/2}} &  \textbf{3d\textsubscript {3/2}} &\textbf{3p\textsubscript {3/2}} &\textbf{3p\textsubscript {1/2}} \\
        \hline
         41 & 42 & 573 & 583 & 820 & 871 \\
         \hline
         \\
         \hline
         \textbf{MNN (\ce{Mg})} & \textbf{MNN (\ce{Mg})} \\
         \hline
          762 & 772 \\
          \hline
    \end{tabular}
\end{table}

\begin{table}[htbp]
    \centering
    \caption[Photoelectron and Auger energies for cadmium.]{Photoelectron and Auger energies for cadmium (\SI{}{\electronvolt}).}\label{tab:xps_energies-cd}
    \begin{tabular}{C{0.09\columnwidth}C{0.09\columnwidth}C{0.09\columnwidth}C{0.09\columnwidth}C{0.09\columnwidth}C{0.09\columnwidth}C{0.09\columnwidth}C{0.09\columnwidth}}
    \hline
        \textbf{4d} & \textbf{4p} & \textbf{4s} &\textbf{3d\textsubscript{5/2}} &  \textbf{3d\textsubscript{3/2}} & \textbf{3p\textsubscript {3/2}} &\textbf{3p\textsubscript {1/2}} & \textbf{3s} \\
        \hline
        11 & 69 & 110 & 405 & 412 & 618 & 652 & 772 \\
        \hline
        \\
        \hline
        \textbf{MNN (\ce{Mg})} & \textbf{MNN (\ce{Mg})} & & & & & & \\
        \hline
        870 & 877 & & & & & & \\
        \hline
    \end{tabular}
\end{table}

\begin{table}[htbp]
    \centering
    \caption[Photoelectron and Auger energies for zinc.]{Photoelectron and Auger energies for zinc (\SI{}{\electronvolt}).}\label{tab:xps_energies-zn}
    \begin{tabular}{C{0.11\columnwidth}C{0.11\columnwidth}C{0.11\columnwidth}C{0.11\columnwidth}C{0.11\columnwidth}C{0.11\columnwidth}C{0.11\columnwidth}}
    \hline
        \textbf{3d} & \textbf{3p\textsubscript{3/2}} &\textbf{3p\textsubscript{1/2}} & \textbf{3s} & \textbf{2p\textsubscript{3/2}} &  \textbf{2p\textsubscript{1/2}} & \textbf{2s} \\
        \hline
         10 & 89 & 91 & 140 & 1022 & 1045 & 1195 \\
         \hline
         \\
         \hline
         \textbf{LMM (\ce{Mg})} & \textbf{LMM (\ce{Mg})} & \textbf{LMM (\ce{Mg})} & \textbf{LMM (\ce{Mg})} & \textbf{LMM (\ce{Mg})} & \textbf{LMM (\ce{Mg})} & \textbf{LMM (\ce{Mg})} \\
         \hline
         239 & 262 & 326 & 340 & 349 & 419 & 427 \\
         \hline
    \end{tabular}
\end{table}

\begin{table}[htbp]
    \centering
    \caption[Photoelectron and Auger energies for oxygen.]{Photoelectron and Auger energies for oxygen (\SI{}{\electronvolt}).}\label{tab:xps_energies-o}
    \begin{tabular}{C{0.47\columnwidth}C{0.47\columnwidth}}
        \hline
        \textbf{2s} & \textbf{1s} \\
        \hline
         23 & 531 \\
         \hline
         \\
         \hline
         \textbf{KLL (\ce{Mg})} & \textbf{KLL (\ce{Mg})} \\
         \hline
         745 & 766 \\
         \hline
    \end{tabular}
\end{table}

\begin{table}[htbp]
    \centering
    \caption[Photoelectron and Auger energies for carbon.]{Photoelectron and Auger energies for carbon (\SI{}{\electronvolt}).}\label{tab:xps_energies-c}
    \begin{tabular}{C{1\columnwidth}}
    \hline
        \textbf{1s}  \\
        \hline
         285 \\
         \hline
    \end{tabular}
\end{table}
